Repository: solarchemist/thesis

# PhD thesis source (LaTeX + R) and data

Rnoweb is a type of literate programming, where the text (LaTeX in this case)
is interwoven or knitted with program code (R) in the same file.
LaTeX and R mix nicely thanks to [knitr](https://yihui.org/knitr), which allows
our R code to generate perfectly typeset LaTeX/TikZ plots and tables, among other
benefits.

In order to separate, as much as possible, the LaTeX preamble and the R code
from the text of the thesis itself the work was split over several *child* Rnoweb
files, all references from the top parent `0000-thesis.Rnw` or one of its children.

The `thesis.pdf` file in this repo should exactly match the PDF published on DiVA
(when compiled in *final mode*).
In *draft mode*, the compiled PDF is printed on A4 stock and includes information
in the margins and outside that may be of use during writing, such as bibkeys,
refkeys, git commit information, etc.
Note that this repository is set to *draft mode* by default.

I have, as far as time permitted, pruned this repository from legacy code, unnecessary data files, and other
bits and pieces that are not required to reproduce the thesis (the repo should
not contain any files that are not in some way referenced by either the LaTeX
or R code).

To work with this repository I suggest using a modern text editor with
support for syntax highlighting of `Rnw` files, such as VSCodium (with the
[R](https://open-vsx.org/extension/REditorSupport/r) and

# Preamble notes

## Cross-references

For the sake of contrast and to guide the reader, cross-refs to objects inside
the thesis proper always use long-form (*figure 1*, *equation 2*)
whereas cross-refs to objects in our attached papers use the abbreviated form
(*fig. 4*) in addition to using small-caps and being trailed by the paper
number.
This is configured using `cleveref` macros (see `./assets/preamble/cleveref-settings.Rnw`).

+ https://links.solarchemist.se/shaare/GuXgNw

## Keeping non-text outside the main Rnw files, as much as possible

Stuff like `\includegraphics`, info boxes, etc.

I really need the files that I write in to be primarily text, not R code and
other stuff that distracts from writing.

So, I've decided to put each figure/box etc. into its own file inside `assets/aux/`.
They are included from their place in the parent file using R `child` chunks
(just in case the included file contains any R code).

Side-note for writing in VSCodium:
the LaTeX Workshop extension of VSCodium has a nice feature that allows you
to follow a path inside `\input{...}` just by placing the cursor on it
and pressing `F12`.
To make use of this time-saving feature, I've put a commented-out `input` line
next to each Rnw child chunk.

**Note** If you are working in VSCode Server, this `F12` shortcut only works when
running the browser in "app" mode. In a regular (non-appified) browser window
`F12` (in Chrome, Chromium and Firefox) simply opens the browser's developer view.

## Keeping `\section` commands visible in the VSCodium "Outline"

It is very useful and time-saving to navigate using the Outline functionality
in the VSCodium editor. But the Outline only shows headers that are part of
the currently open file (it does not detect nor follow Rnw children).

But it is also not workable to split the isolated R environments we have created
for each manuscript, and that precludes any way to natively include the section
commands.
This has become an issue now that I've decided to split the Results chapter
into more individual sections (rather than one section == one manuscript).

But I found a work-around by repeating the `\section{...}` commands *inside*
the Rnw chunk, as R comments.
This way, the VSCodium logic picks them up (it ignores commented out LaTeX
code, but luckily it does not check for R's comment character) and it does not
interfere with our R code.

Only downside is that we need to manually maintain correspondence between
those commented out section commands and the actual ones inside each manuscript's
`*-text.Rnw` file.
And one more thing, the R chunk in question will produce a warning in the knitr
output saying
```
In call_block(x) :
  The chunk ... has the 'child' option, and this code chunk must be empty. Its code will be ignored.
```
But I can live with that.

## LaTeX commands to keep in mind and use

| Command         | Example/output   | Defined by...             |
|-----------------|------------------|---------------------------|
| `\Eg`           | Eg               | custom command            |
| `\pH`           | pH               | chemmacros, built-in      |
| `\pOH`          | pOH              | chemmacros, built-in      |
| `\Ka`           | Ka (eq. const.)  | chemmacros, built-in      |
| `\Kb`           | Kb (eq. const.)  | chemmacros, built-in      |
| `\Kw`           | Kw (eq. const.)  | chemmacros, built-in      |
| `\insitu`       | in situ          | chemmacros, built-in      |

File: assets/data/P25/pxrd_topas_refinement.txt
data\Zn-precursor_200C.raw     RWP     6.46491     R_Bragg     2.06216     0.00000     Size    13.54317     1.24849     a_ZnO     3.25099     0.00012     c_ZnO     5.20844     0.00030     ZnO_Vol    47.67261     0.00446     wt%   100.00000     0.00000	 
data\Zn-precursor_300C.raw     RWP     6.01734     R_Bragg     1.66317     0.00000     Size    10.32521     0.46666     a_ZnO     3.24991     0.00012     c_ZnO     5.20835     0.00030     ZnO_Vol    47.64032     0.00457     wt%   100.00000     0.00000	 
data\Zn-precursor_400C.raw     RWP     6.06960     R_Bragg     1.60775     0.00000     Size    10.23137     0.36781     a_ZnO     3.24880     0.00011     c_ZnO     5.20745     0.00030     ZnO_Vol    47.59946     0.00430     wt%   100.00000     0.00000	 
data\Zn-precursor_500C.raw     RWP     7.09243     R_Bragg     1.83056     0.00000     Size    17.90464     0.48463     a_ZnO     3.24795     0.00007     c_ZnO     5.20435     0.00018     ZnO_Vol    47.54622     0.00259     wt%   100.00000     0.00000	 
data\Zn-precursor_600C.raw     RWP     7.89635     R_Bragg     1.71660     0.00000     Size    29.98183     0.94639     a_ZnO     3.24862     0.00005     c_ZnO     5.20466     0.00012     ZnO_Vol    47.56872     0.00172     wt%   100.00000     0.00000	 
data\Zn-precursor_700C.raw     RWP     7.92654     R_Bragg     1.49367     0.00000     Size    55.65514     1.61459     a_ZnO     3.24999     0.00003     c_ZnO     5.20631     0.00006     ZnO_Vol    47.62385     0.00095     wt%   100.00000     0.00000	 
data\Zn-precursor_800C.raw     RWP    10.98182     R_Bragg     1.68892     0.00000     Size   101.60747     6.98346     a_ZnO     3.24813     0.00003     c_ZnO     5.20256     0.00007     ZnO_Vol    47.53507     0.00108     wt%   100.00000     0.00000	 
data\Zn-precursor_900C.raw     RWP    19.85492     R_Bragg     5.04558     0.00000     Size   147.30740    12.18353     a_ZnO     3.24862     0.00003     c_ZnO     5.20274     0.00007     ZnO_Vol    47.55096     0.00107     wt%   100.00000     0.00000	 
data\Zn-precursor_1000C.raw     RWP     9.19694     R_Bragg     1.42419     0.00000     Size   223.26746    23.37948     a_ZnO     3.25011     0.00002     c_ZnO     5.20527     0.00005     ZnO_Vol    47.61800     0.00068     wt%   100.00000     0.00000
